Repository: Welcome2Machine/cutting_rubber_soul

# SoftCut Solution · 橡胶斜向压入研究

**当前入口：2026-11-27，京都大学 System B。** 服务器接手无断裂 A/R20 数值可信度与 sliding amount（SA）研究，本地 agent 暂停。活动分支为 `codex/deformation-sliding-baseline`，工作根由用户启动提示词指定，以 `<USER_WORK_ROOT>` 表示。旧分支名、历史轮次和 3 mm 任务不构成本轮指令。

## 新 agent 只需先读这些

1. [唯一任务书](researchtopic/research_prototype_task.md)：研究定义、最新证据、下一步与验收。
2. [当前状态](projects/softmodeling/docs/research_status.md)：已经完成和仍未通过的内容。
3. [System B 环境与运行](docs/environment.md)：现有环境复用、Slurm、资源和日志。
4. 根与 FE 的 `AGENTS.md`、[Git 协作](docs/git_workflow.md)。改公共接口时再读 [接口契约](docs/interface_contract.md)。

可直接复制的入口见 [服务器提示词](researchtopic/server_agent_prompt.md)。统一远程交流为 [Issue #1](https://github.com/Welcome2Machine/cutting_rubber_soul/issues/1)。

## 项目目标与现状

研究完整橡胶在斜面支撑上的竖直压入，先验证力、材料变形、摩擦与接触地址的数值可信度，再分析滑移成因及切割定位。SA 是当前接触位置对应的**原材料表面坐标减初始下刀坐标**，不同于材料位移或累计界面滑程。

33° 的严格 H0/H1/H2 均有 101 个独立审查态到 0.25 mm。细两档的竖向力和固定材料点位移达到空间差异目标，水平力 RMS 差 8.08%，独立刀鼻地址集合最大差 9.56 µm，暂缓下一深度窗。57° 严格历史在 0.0625 mm 的局部停滞已通过一个真实半步及随后三个连续接受态解决。终点 0.1825 mm 的有限作业已封存 0.0700 mm 新态，旧阻塞区的严格历史结论仍待实测。[当前状态与作业控制](projects/softmodeling/docs/research_status.md)

## 代码地图

| 路径 | 职责 | 本轮处理 |
|---|---|---|
| `projects/softmodeling/mechanics/` | 材料能量、应力、切线与 Maxwell 更新 | 保持模型；按具体证据修数值实现 |
| `projects/softmodeling/prototype/` | P1、几何、IPC、平衡、历史及 SA | 本轮核心 |
| `projects/softmodeling/tools/` | 单算例、有限队列、验证与导出 | 复用现有入口 |
| `projects/softmodeling/workbench/` | 标准结果与图形显示 | 使用真实接受态 |
| `softcut_solution/` | FE／视频统一界面与接口 | 本轮不扩展平台 |
| `projects/rec_inc_soft_cut/` | 视频固定材料点跟踪 | 保留，当前不重跑 |
| `configs/` | 刀形测量与共享审阅配置 | 保留输入身份 |
| `researchtopic/` | 唯一任务与短入口 | 历史材料不自动执行 |

# 橡胶斜切仿真

**2026-11-27当前入口：** [服务器无断裂任务](../../researchtopic/research_prototype_task.md) · [实算状态](docs/research_status.md) · [System B环境](../../docs/environment.md)。先读这三个入口；下文旧基线、材料默认和断裂能力保留历史身份，不是本轮自动运行设置。

使用同一套材料模型，研究刀具楔角、圆鼻半径、摩擦/润滑与入侵角度对橡胶压入反力、变形及接触材料位置的影响。0°、33°、57°保留为已有实验对照；完整体基线保留，行程上限 **2 mm**，速度固定0.2 mm/s。实验起裂后的曲线不作为完整体拟合依据。

2026-10-28 增加[起裂诊断与裂后研究入口](../../docs/fracture_implementation.md)：读取完整体合格历史的非局部张拉指标，以及 0° 预设有限间隙内聚界面的实际分离算例。它们可从合并工作台显式启动；示例参数未标定，径向界面的剪切传力、有限间隙及粗网格限制必须保留。

后续加入客观混合模式判据和全内部边自由裂路网络，使用 `configs/fracture_mixed.json` / `fracture_network.json`。新模型以独立给定强度和共同断裂能前向计算，不从实验力反推；裂路可在网格边中选择，尚不能宣称连续裂路已收敛。局部验证：`python -m tools.verify_cohesive_mixed --output <新目录> --seconds 120`；自由选路平衡验证：`python -m tools.verify_cohesive_network --output <新目录> --seconds 120`。

## 本地 HTML 工作台

环境安装后执行：

```powershell
python -m tools.workbench --background --open
```

访问 [http://127.0.0.1:8765](http://127.0.0.1:8765)。页面可选择或导入刀具/材料配置、调整圆鼻/摩擦/角度/网格和预算，核查后启动一个有界任务。结果页支持多工况Fz/Fy/Fyz、接触与能量诊断、保存场云图、PNG及压入动画导出。只启动工作台不会开始有限元计算。

[使用方法与数据格式](docs/workbench.md) · [研究思维导读](docs/research_guide.md)。刀具和材料目录为 `configs/blades.json`、`configs/materials.json`；润滑目前通过指定库仑摩擦系数近似，平倒角、任意刃形及油膜流动未实现。

- [当前研究状态](docs/research_status.md)：完成范围、待解决问题与当前运行入口。
- [任务要求](docs/task_requirements.md) · [模型规格](docs/current_model_spec.md) · [代码地图](prototype/README.md)。
- [数学模型说明](docs/mathematical_model.md)：控制方程、本构演化、接触残差、真实切线及求解/验收算法。
- [共同材料 2 mm 基线](docs/intact_2mm_baseline.md) · [接触位置观测](docs/tip_contact.md)。
- [文献原文与统一导读](references/README.md) · [有效研究历史](docs/research_history.md)。
- [光流数据接口](docs/optical_flow_handoff.md) · [视频—FE共同观测规范](docs/video_fe_comparison.md) · [2023 论文复现](reproductions/dammass2023/README.md)。

历史基线为 P1 平面应变、有限应变等容 Maxwell 与原生 IPC 接触：G∞=0.14 MPa、Gv=1.24 MPa、τ=1.7 s、μ=0.35。已有三角度各 201 态的完整 2 mm 路径，603 态独立重组审查通过；它是可计算基线，尚未完成共同材料实验标定。

可复用结果包括 `outputs/baseline/angle0`、`angle33`、`angle57` 与当前研究候选，论文复现结果保留在 `outputs/paper2023`。实际运行状态见工作台及[研究状态](docs/research_status.md)，不从静态说明推断进程存活。记录参数、接受态、源码指纹和审查，不复制冻结源码树。

输出存储采用“当前场原位保留、停用历史无损归档”：完整基线及balanced/q25保留可直接读取的NPZ，reference57/fast57和旧common_candidate场在本地`outputs/archives/`，原报告/曲线继续可读。需要旧场时按[存储工具说明](tools/README.md#输出存储与历史恢复)恢复指定工况；原数组精度、NPZ字节和审查SHA256保持。

## 环境与验证

历史Windows环境使用Python 3.10；服务器先复用并验证已有Linux解释器。以下依赖命令在FE子目录、确认确有缺失时按需执行：

```powershell
python -m pip install -r requirements.txt
python -m pytest -q tests
```

IPC 版本固定为 1.6.0。本地 `.runtime/ipc-python` 可由程序自动发现；PARDISO 为可选运行库，MP4 导出另需 FFmpeg。前端是本地 HTML/CSS/JavaScript，无 Node 构建步骤或网络 CDN。回归测试不启动长研究计算；`python -m unittest discover -s tests` 保留旧核心回归入口，完整检查采用上面的 pytest 命令。计算、队列、审查和后处理命令统一见[工具说明](tools/README.md)。

## 文件分类

| 路径 | 职责 | 发布到 Git |
|---|---|---|
| `prototype/` | 主线有限元、几何、接触、求解器、历史与原生审查；含基线定义 | 代码、说明和基线 JSON |
| `mechanics/` | 主线与论文复现共用的有限应变材料运算 | 代码 |
| `workbench/` | 配置验证、本机服务、标准结果导出；`static/` 为 HTML/CSS/JS 前端 | 代码与静态前端 |
| `configs/` | 经过审阅的刀具和材料目录 | JSON |
| `tools/` | 可复用命令行入口、加载管理、审查与后处理 | 代码和入口说明 |
| `tests/` | 可重复项目回归；围绕方程、历史、输入输出和工作台行为 | 测试代码 |
| `docs/` | 当前要求、模型、状态、研究导读、接口文档；原始实验输入也暂存在此 | 文字文档；原始数据/媒体留本地 |
| `references/` | 原始论文及统一引用导读 | 仅 `README.md`；PDF 留本地 |
| `reproductions/` | 独立论文复现的代码、说明和配置 | 代码、文字、配置；参考原始数据留本地 |
| `outputs/` | 接受态、审查、日志、标准结果包、图和动画 | 全部留本地 |
| `.runtime/`、`.codex/`、缓存目录 | 本地库、个人工具配置与运行缓存 | 全部留本地 |

根目录的 `run_support.py` 是加载入口、审查与工作台共用的运行支持模块，负责子进程选项、可恢复的进程性能策略、原子保存及源码指纹。它有跨目录使用者，保留单一实现；主线方程不放入该文件。根目录其余文件仅保留项目入口说明、依赖和仓库规则。

File: projects/softmodeling/configs/independent_fracture_test_plan.json
{
  "schema": "softcut-independent-fracture-plan/1",
  "status": "planned_not_measured",
  "material_batch_id": null,
  "temperature_target_c": 23.0,
  "temperature_control_halfwidth_c": 1.0,
  "strain_rates_s_inverse": [
    0.01,
    0.1,
    1.0
  ],
  "rate_status": "initial pilot design; verify coverage using local deformation rates, not blade speed alone",
  "calibration_sources_excluded": [
    "cutting_force",
    "cutting_onset",
    "57deg_uncracked_2mm",
    "video_to_FE_error_registration"
  ],
  "reference_crack_area": "one projected material crack plane B0*da0; Gc already includes creation of the two faces",
  "test_groups": [
    {
      "id": "density",
      "role": "independent_input",
      "planned_specimens": 5,
      "measurement": "mass and reference volume; density including uncertainty",
      "required": true
    },
    {
      "id": "uniaxial",
      "role": "independent_calibration",
      "planned_specimens": 15,
      "design": "3 rates x 5 fresh specimens; DIC and thickness, complete history through failure",
      "required": true
    },
    {
      "id": "relaxation",
      "role": "independent_calibration",
      "planned_specimens": 9,
      "design": "3 stretch levels x 3 fresh specimens; pilot levels 1.1/1.3/1.6, subject to prior nondamaging range; bounded dwell <=600 s with recorded plateau/censoring",
      "required": true
    },
    {
      "id": "planar_unnotched",
      "role": "independent_calibration",
      "planned_specimens": 15,
      "design": "3 rates x 5 fresh specimens; identical grip geometry and loading history to notched pure-shear tests",
      "required": true
    },
    {
      "id": "equibiaxial",
      "role": "independent_calibration",
      "planned_specimens": 15,
      "design": "3 rates x 5 fresh specimens; measure both loads and local deformation gradients",
      "required": true
    },
    {
      "id": "compressed_shear",
      "role": "independent_calibration",
      "planned_specimens": 45,
      "design": "normal prestrain 0/0.05/0.15 x 3 shear rates x 5 fresh specimens; actual pressure measured; no assumed pressure from strain",
      "required": true
    },
    {
      "id": "pure_shear_notched_rate",
      "role": "independent_calibration",
      "planned_specimens": 15,
      "design": "3 rates x 5 specimens; initial H0=10 mm, L0>=100 mm, a0=30 mm; actual same-batch thickness measured",
      "required": true
    },
    {
      "id": "pure_shear_crack_length",
      "role": "independent_geometry_check",
      "planned_specimens": 10,
      "design": "a0=20/40 mm x 5 specimens at middle rate; reference H0=10 mm",
      "required": true
    },
    {
      "id": "pure_shear_size",
      "role": "independent_geometry_check",
      "planned_specimens": 5,
      "design": "H0=20 mm, L0>=200 mm, a0=60 mm, same thickness, middle rate; check finite-size and 3D correction",
      "required": true
    },
    {
      "id": "notch_radius_holdout",
      "role": "heldout_validation",
      "planned_specimens": 15,
      "design": "3 measured notch radii, pilot targets 0.05/0.2/1 mm x 5; keep out of strength/Gc fit",
      "required": true
    },
    {
      "id": "mixed_mode_holdout",
      "role": "heldout_validation",
      "planned_specimens": 15,
      "design": "3 mixed opening/shear loading ratios x 5; assess shared-Gc hypothesis with independently identified bulk dissipation",
      "required": true
    }
  ],
  "additional_identification": [
    "Confined/compressibility test or independent lateral DIC with adequate volume-strain resolution; lateral strain indistinguishable from incompressibility gives only a K lower bound",
    "Uniformity-verified multiaxial test if a hydrostatic-strength parameter remains unidentified; bonded poker-chip failure requires inverse field analysis and is not a direct uniform-strength value",
    "Independent blade/rubber sliding tests at >=3 normal loads and 3 sliding speeds, dry/lubricated conditions separately; blade radius/thickness measured before and after",
    "Cyclic/Mullins pilot: if significant, augment bulk law or enforce the same independently documented preconditioning in characterization and cutting"
  ],
  "data_template": {
    "specimen_id": null,
    "batch_id": null,
    "test_group_id": null,
    "role": null,
    "reference_dimensions_mm": null,
    "temperature_c": null,
    "conditioning_and_preconditioning": null,
    "raw_file": null,
    "raw_sha256": null,
    "load_cell_calibration_id": null,
    "camera_calibration_id": null,
    "time_s": null,
    "force_n": null,
    "local_F": null,
    "stress_measure": "first_Piola_from_reference_area_and_Cauchy_from_PFtranspose_over_J_report_separately",
    "onset_time_interval_s": null,
    "onset_status": null,
    "crack_reference_length_mm": null,
    "uncertainty": null,
    "notes_and_invalidity_flags": null
  },
  "measured_evidence": [],
  "qualified_parameters": null,
  "cutting_prediction_qualified": false,
  "execution_stages": [
    {
      "id": "pilot",
      "planned_specimens": 38,
      "allocation": {
        "density": 5,
        "relaxation": 9,
        "uniaxial": 5,
        "planar_unnotched": 5,
        "pure_shear_notched_rate": 5,
        "compressed_shear": 9
      },
      "note": "Subset of the 164, not extra specimens; middle rate, 3 compressed-shear prestrains x 3 specimens. Feasibility/model-discrimination only, not final statistical qualification."
    },
    {
      "id": "completion",
      "additional_planned_specimens": 126,
      "note": "Complete all test groups if pilot supports proceeding; record design amendments before viewing cutting holdouts."
    }
  ]
}
